Repository: iiMaximus/TMMStuff

# TMM Study Hub

Static TMM exam-prep quiz site.

## Local Use

Open `index.html` directly in a browser.

## Vercel

Use the repository root as the project root:

- Framework preset: `Other`
- Root directory: `./`
- Build command: leave empty
- Output directory: `./`

File: STM/OpenNote_Guides/markdown/05_phase_diagrams.md
# Lecture 05 - Phase Diagrams

Source: `STM/Material(1)/05_phase diagrams_2025-2026.pdf; STM/Material(2)/Exercises5-7`

Purpose: open-note exam guide. It prioritizes answer structure, formulas, tutorial methods, and professor-style traps.

## Core Idea

Phase diagrams are equilibrium maps. They show which phases exist at a given composition and temperature, what the phase compositions are, and what relative amounts are present. The professor expects you to read the diagram, not memorize an isolated formula.

## Definitions

- Component: element or chemical compound whose presence is necessary and sufficient to define the system.
- Alloy: mixture of two or more elements with metallic properties.
- Binary system: two components.
- Phase: homogeneous part of a system with uniform chemical and physical characteristics.
- Monophasic system: one phase. Biphasic system: two phases differing by state, composition, and/or crystal structure.
- Microstructure and properties depend on composition, temperature, and pressure; in binary condensed diagrams pressure is normally treated as constant.

## How To Read Any Binary Diagram

1. Locate the alloy composition on the x-axis and the temperature on the y-axis.
2. Identify the field: one phase or two phases.
3. In a one-phase field, the phase composition equals the alloy composition and the relative amount is 100%.
4. In a two-phase field, draw a horizontal tie line. The intersections with the boundaries give the compositions of the two phases.
5. Apply the lever rule for relative amounts.
6. If requested, describe the microstructure: primary phase, eutectic mixture, pro-eutectoid phase, precipitates, etc.

## Gibbs Rule

- General form: V = C - f + n.
- For condensed binary diagrams at constant pressure: V = C - f + 1 = 3 - f.
- One-phase field in binary diagram: f = 1, V = 2. Temperature and composition can vary.
- Two-phase field: f = 2, V = 1. If temperature is fixed, phase compositions are fixed by the tie line.
- Three phases in binary condensed system: f = 3, V = 0. This is invariant, such as eutectic/peritectic reactions at fixed T and compositions.

## Horizontal Rule and Lever Rule

- Horizontal/tie-line rule: draw a horizontal line across the two-phase region at the temperature of interest. The left and right boundary compositions are the phase compositions.
- Lever rule formula: for phases at C1 and C2 and alloy at C, fraction of phase at C1 = (C2 - C)/(C2 - C1), fraction of phase at C2 = (C - C1)/(C2 - C1).
- Memory trick: amount of a phase is the opposite length of the tie line.
- Always multiply by 100 for percentage.

## Diagram Families

- Complete solubility in liquid and solid state: examples Cu-Ni or Ag-Au. There is a liquidus, solidus, L, solid solution, and L+solid region.
- Complete solubility in liquid but no solubility in solid: eutectic diagram with L transforming into A+B or alpha+beta.
- Partial solubility in solid: eutectic diagram with alpha, beta, alpha+beta, L+alpha, L+beta fields and solvus lines.
- Peritectic: L + delta <-> gamma.
- Congruent melting compound: compound melts to liquid of same composition.
- Non-congruent melting compound: compound decomposes/transforms with liquid plus another phase.

## Microstructure Language

- Primary phase: phase that forms before an invariant reaction.
- Eutectic structure: fine mixture formed by L -> alpha + beta at eutectic temperature/composition.
- Hypoeutectic vs hypereutectic: composition respectively below or above eutectic composition. Describe primary phase plus eutectic constituent.
- During cooling below a solvus, phase compositions change along solvus curves and relative amounts change by lever rule.

## Tutorial Checklist

- Exercises 5-7 repeatedly ask: determine phases, compositions, relative amounts, and draw/schematize microstructure.
- For any point labeled at the beginning/end of a eutectic transformation, be precise: just before the reaction, liquid may still be present; just after it, the liquid has transformed into the eutectic mixture.
- If the question asks "complete solubility" vs "partial/no solubility", do not invent extra phases. Use the region labels from the diagram family.

## Exam Traps

- Do not use the alloy composition as phase composition in a two-phase field. Use the tie-line endpoints.
- Do not apply lever rule in a single-phase field.
- Do not say a phase diagram is a kinetic cooling curve. These diagrams are equilibrium diagrams and assume slow cooling.
- Do not forget that phase diagrams have temperature on y-axis and composition wt.% on x-axis in this course.

## Source Slide Checklist

This is a compact OCR/text extraction from the source PDF. Use it as a searchable reminder of the slide wording, not as a replacement for diagrams.

### Source page 1
- PHASE DIAGRAMS

### Source page 2
- Some definitions…
- Component: element or chemical compound whose presence is
- necessary and sufficient to make a system.
- Alloy: mixture of two or more elements having metallic properties.
- Binary systems
-  two components.

### Source page 3
- Phase:
- A phase is a homogeneous portion of a system with uniform
- chemical and physical characteristics (therefore, both in terms of
- structure and composition).
- A single phase has the same behavior in all its parts when subjected
- to physical or chemical stresses
- A phase can consist of more than one chemical component (such as
- water or metallic solid solutions in which some atoms (solutes) are
- placed within the crystalline structure of te other (in interstit ial or
- substitutional positions)
- A chemical element or compound can exist as different phases
- (liquid water, water vapor and ice, Feα, Feγ)

### Source page 4
- MONOPHASIC SYSTEMS
- W ATER liquid ICE solid W ATER vapour
- OIL liquid Fe FCC solid
- ONLY ONE PHASE

### Source page 5
- Water
- and oil
- Water and
- ice
- Solid solution +
- second phase
- BIPHASIC SYSTEMS
- They are made of TWO different phases that differ in terms of:
- • Aggregation state (e,g. liquid vs. solid) and/or
- • Composition and/or
- • Crystalline structure

### Source page 6
- Properties of materials depend on microstructure  it
- depends on composition, T, p
- Equilibrium diagrams or phase diagrams are graphical
- representations of the various phases (microstructures) i n a
- system depending on composition and temperature
- All the phase diagrams have:
- - T on the y-axis
- - composition (wt.%) on the x-axis

### Source page 7
- A phase diagram is:
- a graph describing how many and which phases of a system are
- present when the intensive parameters (pressure, temperature) of the
- system itself vary.
- Phase diagrams are valid when the thermodynamic equilibrium is
- reached (slow cooling).
- Phase diagrams can be obtained experimentally or by calculations.
- In 1-component phase diagrams, we consider both T and p.
- In binary phase diagrams, we consider only the condensed phases
- (solid and liquid)  p is considered not significant (constant).

### Source page 8
- Phase diagrams are very useful for different applications; for
- example, thanks to them you can:
- - Determine the number and type of phases as temperature and
- composition vary;
- - Calculate the relative quantities of the phases present at the
- equilibrium;
- - Determine the maximum solubility, in equilibrium conditions, of
- one component in another;
- - Know the melting temperature of the various phases;
- - Determine the temperature at which phase transformations occur.

### Source page 9
- Gibbs’ rule or phases rule
- Gibbs’ rule (phases rule) establishes mathematically the relati onship
- between the number of variables that can change (V), the number of
- components (C), the number of phases (f) and the number of
- physical parameters (p, T):
- V = C - f + n
- Since p = cost, then the Gibbs’ rule can be rewritten as:
- V = C - f + 1
- In binary systems C = 2, thus:
- V = 3 - f

### Source page 12
- Classification of phase diagrams
- - Full solubility in the solid state
- - No solubility in the solid state (eutectic)
- - Partial solubility in the solid state (eutectic)
- - Peritectic
- - Presence of congruent/non-congruent melting

### Source page 13
- Complete solubility in liquid
- and solid state
- e.g. Cu-Ni or Ag-Au.
- V=C-f+n
- Curve of liquidus
- Curve of solidus

### Source page 14
- How to read composition of phases

### Source page 15
- How to read % of phases

### Source page 16
- How to read the structure morphology

### Source page 18
- Effect of solid solution strengthening on:
- Tensile strength ( TS ) Ductility ( %EL )
- Adapted from Fig. 9.6(a),
- Callister & Rethwisch 8e.
- Tensile Strength (MPa)
- Composition, wt% Ni
- Cu Ni
- 0 20 40 60 80 100 200
- TS for
- pure Ni
- TS for pure Cu
- Elongation (%EL)
- ...

### Source page 19
- “Eutectic” (from Greek) = “eu”, which means something easy or
- good, and “tactic”, which is the process of melting. So the general
- meaning in Greek is something that melts in a good manner .
- L  α + β L  A + B or

### Source page 20
- Complete solubility in the liquid state, no
- solubility in the solid state

### Source page 21
- Complete solubility in the liquid state,
- partial solubility in the solid state

### Source page 23
- Formation of a compound with congruent melting
- In this case: complete solubility in the liquid state, no solubility in the
- solid state

### Source page 25
- Formation of a compound with non-congruent melting
- In this case: complete solubility in the liquid state, no solubility in the
- solid state

### Source page 26
- Peritectic
- transformation
- L + d  g

### Source page 34
- Supero il limite di
- solubilità:
- Compare la seconda
- fase β

### Source page 36
- B E
- X Z
- l and m are just above and
- below the euctectic T
- A
- D

### Source page 41
- Eutectic structure (Pb-Sn)

### Source page 42
- RAFFREDDAMENTO DI LEGHE EUTETTICHE 2

### Source page 43
- RAFFREDDAMENTO DI LEGHE EUTETTICHE 3

### Source page 44
- RAFFREDDAMENTO DI LEGHE EUTETTICHE 3
- Abbassando la
- Temperatura al di sotto
- di T E le fasi restano alfa
- e beta, ma cambiano di
- composizione e in
- rapporto quantitativo
- seguendo le curve di
- solvus

### Source page 45
- RAFFREDDAMENTO DI LEGHE IPEREUTETTICHE

### Source page 46
- RAFFREDDAMENTO DI LEGHE IPEREUTETTICHE 2

### Source page 47
- RAFFREDDAMENTO DI LEGHE IPEREUTETTICHE 3

File: STM/OpenNote_Guides/markdown/06_phase_diagram_examples_fe_c.md
# Lecture 06 - Phase Diagram Examples and Fe-C

Source: `STM/Material(1)/06_phase diagrams examples_2025-2026.pdf; STM/Material(2)/Exercises8-9`

Purpose: open-note exam guide. It prioritizes answer structure, formulas, tutorial methods, and professor-style traps.

## Fe-C Reference Diagram

![Fe-C reference diagram](../assets/exercise8_fec_page-03.png)

Keep these landmarks in your notes:
- 0.022 wt.% C: approximate maximum solubility of C in ferrite at the eutectoid temperature.
- 0.76 wt.% C: eutectoid composition.
- 727 C: eutectoid temperature.
- 2.14 wt.% C: approximate maximum solubility of C in austenite at the eutectic temperature.
- 4.30 wt.% C: eutectic composition.
- 6.70 wt.% C: cementite Fe3C composition.

## Steel Microstructures at Room Temperature

- Hypo-eutectoid steel, C < 0.8% in the slides: ferrite and pearlite.
- Eutectoid steel, C about 0.8%: pearlite.
- Hyper-eutectoid steel, C > 0.8%: cementite and pearlite.
- Pearlite is the eutectoid mixture of ferrite + cementite formed from austenite.
- Coarse pearlite forms at higher isothermal transformation temperature because diffusion is easier. Fine pearlite forms at lower temperature because diffusion distance is shorter and lamellae are finer.
- Spheroidite/globular pearlite forms by heating pearlitic steel just below eutectoid temperature for a long time, for example 700 C for 18-24 h. Driving force: reduce ferrite/cementite interfacial area. Result: easier plastic deformation.

## Fe-C Lever Rule Recipes

Hypo-eutectoid, C0 < 0.76:
- Pro-eutectoid ferrite = (0.76 - C0)/(0.76 - 0.022).
- Austenite just before eutectoid = (C0 - 0.022)/(0.76 - 0.022).
- At room temperature, pearlite fraction equals the austenite fraction just before eutectoid.

Hyper-eutectoid, C0 > 0.76:
- Pro-eutectoid cementite = (C0 - 0.76)/(6.70 - 0.76).
- Austenite just before eutectoid = (6.70 - C0)/(6.70 - 0.76).
- At room temperature, pearlite fraction equals the austenite fraction just before eutectoid.

Worked tutorial examples:
- 0.20% C steel: pro-eutectoid ferrite = 76%, pearlite = 24%.
- 1.20% C steel: pearlite = 92.5%, pro-eutectoid cementite = 7.4%.

## Peritectic Exercise Pattern

- Peritectic reaction in Fe-C: L + delta -> gamma.
- For low-carbon steels near the peritectic, identify whether the point is L, L+delta, L+gamma, delta+gamma, or gamma.
- Use the horizontal rule for phase compositions, then lever rule for relative amounts.
- Example for 0.34% C at a two-phase L+delta point: if C_delta = 0.05 and C_L = 0.40, delta = (0.40 - 0.34)/(0.40 - 0.05) = 17%, liquid = 83%.
- Example for 0.13% C on the same tie line: delta = (0.40 - 0.13)/(0.40 - 0.05) = 77%, liquid = 23%.

## Martensite, Tempering, Bainite

- Martensite is produced when austenite transforms without enough diffusion for equilibrium ferrite/cementite formation. It is a hard, brittle, supersaturated phase and is not read as an equilibrium field on the Fe-C phase diagram.
- Tempering martensite decomposes martensite into ferrite plus fine cementite particles. Tempered martensite improves toughness relative to as-quenched martensite.
- Bainite is another non-equilibrium transformation product, typically represented by time-temperature transformation thinking rather than an equilibrium Fe-C diagram.
- Exam trap: phase diagrams show equilibrium phases. Martensite is not located as a stable phase field on the equilibrium Fe-Fe3C diagram.

## Al-Cu/Precipitation Example

- The lecture examples include precipitation hardening. If solubility decreases on cooling, a supersaturated solid solution can precipitate fine particles.
- More solute can give a higher density of precipitates, increasing strength when precipitates obstruct dislocation motion.
- Overaging/coarsening lowers strengthening because precipitates become fewer/larger and easier for dislocations to bypass.

## Exam Traps

- Pearlite is not a phase; it is a microconstituent made of ferrite + cementite.
- Pro-eutectoid ferrite/cementite forms before the eutectoid reaction; pearlite forms from the remaining austenite during the eutectoid reaction.
- Do not use 6.70 as if it were pure carbon; it is cementite Fe3C composition in wt.% C.
- If asked at 400 C for pro-eutectoid cementite in a hyper-eutectoid steel, the amount of pro-eutectoid cementite is still calculated from the 727 C eutectoid tie line; below 727 C the remaining austenite has transformed to pearlite.

## Source Slide Checklist

This is a compact OCR/text extraction from the source PDF. Use it as a searchable reminder of the slide wording, not as a replacement for diagrams.

### Source page 1
- Phase diagrams: examples

### Source page 3
- A3

### Source page 4
- Steel microstructure at room
- temperature
- • Hypo-eutectoidic
- (C<0,8%): ferrite
- and pearlite
- • eutectoidic
- (C=0,8%): pearlite
- • Hyper-eutectoidic
- (C>0,8%):
- cementite and
- pearlite

### Source page 5
- Hypo-eutectoidic Hyper-eutectoidic
- Tensile
- strength
- Yield
- strength
- Mechanical strength
- wt% carbon
- Mechanical
- properties of
- steel
- vs.
- microstructure

### Source page 6
- Trattamenti termici per gli
- acciai
- Materiali per l’Ingegneria
- M.Ferraris 6
- Mechanical properties of steel vs. microstructure

### Source page 8
- 655 °C 600 °C 534 °C 487 °C
- Microstructure of pearlite formed at different isothermal T:
- If > T  coarse pearlite (> diffusion)
- If < T  fine pearlite (< diffusion)

### Source page 9
- If a steel with pearlitic microstructure is heated just below
- eutectoidic T for long time (e.g. 700 °C 18-24 h)  globular
- pearlite or spheroidite .
- Driving force  minimizing the interfacial surface area
- between ferrite and cementite.

### Source page 10
- Spheroidite  < interfacial area  < density of GBs 
- easier plastic deformation

### Source page 11
- Martensite
- Austenite  Martensite
- Fast cooling from A3 to RT (quenching)
- A3: point of austenitization (mobile point!)
- Martensite: polymorphic transformation of austenite to
- martensite (single phase)  it can host a higher amount of
- C  solid solution effect against motion of dislocations.

### Source page 12
- Microstructure and mechanical properties of steels

### Source page 13
- Tempering
- Increase of ductility and toughness of martensite  heat treatment at
- 250-650 °C
- Phase transformation:
- martensite  ferrite + cementite
- Tempered martensite: fine particles of cementite in a matrix of ferrite
-  sorbite (similar to spheroidite)

### Source page 14
- For tempered martensite:
-  > tempering T 
-  > rate of particle
- growth 
-  residual ferrite with low
- C 
-  > ductility but < yield
- strenght and hardness

### Source page 15
- Heating to
- complete
- austenitization
- Increase
- dislocations….
- quenching

### Source page 16
- Leghe di allumino Materiali per l’Ingegneria
- M.Ferraris 16

### Source page 17
- Al-Cu
- Precipitation hardening for Al-Cu alloys
- CuAl 2
- intermetallic

### Source page 18
- a
- Al-Cu
- Precipitation hardening for Al-Cu alloys

### Source page 19
- a
- Al-Cu
- Precipitation hardening for Al-Cu alloys

### Source page 20
- • Example of
- precipitation
- hardening: Al-Cu, Cu-
- Sn (bronze), Mg-Al,
- ….
- o invecchiamento

### Source page 21
- Here to maximize mechanical strength
- Guinier-Preston zones

### Source page 23
- Mechanical
- properties vs.
- microstructure of Al
- alloys and thermal
- treatments
- Higher amount of Cu  higher reinforcing
- effect  higher density of precipitates

### Source page 24
- Practical examples of the use of
- phase diagrams in materials design

### Source page 26
- a b c
- At 205 °C  (ab/ac)×100 = 65%

### Source page 27
- P

### Source page 29
- Historical example
- In 1958, at the beginning of the US space project, an
- engineer proposed to use tungsten (W) with a purity of
- 99.9% as the material for the exhaust nozzles of the
- engines.
- The choice was based on a few points:
- • tungsten has a melting temperature of 3410 °C, about
- 400 °C above the temperature of the exhaust gases;
- • tungsten is hard and can resist abrasion due to hot
- exhaust gases
- • tungsten was not too expensive ($ 25,000 per nozzle) as
- compared to advanced ceramics at that time

### Source page 30
- Three prototypes are produced and tests started.
- The first nozzle only resisted a few seconds at about 3000
- °C and then melted
- The second and third nozzles melted even before reaching
- 3000 °C
- The residues of the two destroyed nozzles were analyzed;
- the composition of the material was, in both cases, W =
- 98.5% and C = 1.5%

### Source page 31
- ~ 0,1% C

File: STM/OpenNote_Guides/markdown/07_ceramics.md
# Lecture 07 - Ceramic Materials

Source: `STM/Material(1)/07_ceramics 2025-2026.pdf`

Purpose: open-note exam guide. It prioritizes answer structure, formulas, tutorial methods, and professor-style traps.

## Core Idea

Ceramics are mostly compounds of metallic and non-metallic elements with ionic, covalent, or mixed bonding. Strong directional bonds explain their high hardness, high refractoriness, chemical inertia, insulation, and brittleness.

## Properties

- Good compressive strength.
- Very poor tensile and bending strength.
- Fragility and low toughness.
- High hardness.
- Good heat resistance/refractoriness.
- Good thermal and electrical insulation.
- Good chemical inertia against acid and alkaline attack.
- Poor thermal shock resistance.
- Typical examples in the wider course: bricks, concrete, tiles, porcelains, alumina, zirconia, silicon carbide, silicon nitride.

## Why Ceramics Are Brittle

- Ionic/covalent bonds are strong and often directional.
- Dislocation motion is difficult. In ionic crystals, sliding can put equal charges next to each other, causing repulsion and fracture. In covalent solids, directional bonds resist sliding.
- Defects and pores act as stress concentrators. Under tension/bending, cracks open; under compression, cracks are less severe, so compressive strength is much higher.

## Production Cycle

- Minerals/chemical process -> powders -> crushing, milling, sieving -> molding/compaction to a green body -> sintering -> densified body -> optional surface treatment -> final product.
- Green body means compacted particles before firing/densification.
- Traditional clay-based materials use firing/sintering above about 1000 C depending on composition and desired properties.

## Molding Methods

- Powder pressing: low water in paste, about 5-7%.
- Extrusion: intermediate water, about 15-20%.
- Slip casting: high water, about 35-40%.
- More water improves flowability/forming for slip casting but requires removal during drying/firing.

## Sintering Answer Template

Sintering is thermal treatment of compacted powders below the melting point of the main material. Atomic diffusion causes particles to bond, necks to grow between particles, porosity to decrease, density to increase, and mechanical strength to improve. It is central for ceramics because they are difficult to melt/process as liquids and their high melting points make powder routes practical.

## Vitrification and Porosity

- Sintering aids can create vitrification: a liquid glass phase forms, flows into pores, and accelerates diffusion compared with solid-state sintering.
- Porosity usually lowers tensile strength because pores are crack/flaw origins and reduce load-bearing area.
- Closed, fine pores can improve thermal insulation because trapped air conducts poorly. This is why exam options saying pores have "no effect" on mechanical properties are suspicious.
- The exam simulation's porosity MCQ has a trap: pores are formed during sintering and can improve thermal insulation, but they do not improve tensile strength.

## Source Slide Checklist

This is a compact OCR/text extraction from the source PDF. Use it as a searchable reminder of the slide wording, not as a replacement for diagrams.

### Source page 1
- CERAMIC MATERIALS

### Source page 2
- Most ceramics are compounds of non-metallic and metallic el ements for
- which the interatomic bonds can be totally ionic, totally covalent, or mixed.
- - Energetically very strong directional bonds
- - No free electrons
- Ceramic (“keramos”) = “burnt stuff”, indicating the method to produce
- these desired proprieties
- General properties - the bonds
- IONIC solid
- COVALENT solid

### Source page 3
- • Good compressive strength
- • Very poor tensile and bending strength
- • Fragility (low toughness)
- • High hardness
- • Good heat resistance ( refractoriness )
- • Good thermal and electrical insulation (brick thermal conductivity =
- 0.15-0.8 W / mK, porcelain 2 W / mK)
- • Good chemical inertia (resistance to acid and alkaline attacks)
- • Poor resistance to thermal shock
- Main characteristics

### Source page 5
- Minerals
- Chemical process
- Powders
- Crushing,
- milling,
- sieving
- «Green»
- (compacted particles)
- Sintering
- Densified body Surface treat.
- Final
- product
- Molding
- Cycle of
- production
- of
- ceramics

### Source page 6
- Three common techniques used to manufacture clay-based materials:
- 1) powder pressing
- 2) Extrusion
- 3) slip casting
- Molding methods
- Method Water in the paste (%)
- Powder pressing 5-7
- Extrusion 15-20
- Slip casting 35-40

### Source page 7
- The temperature used for firing depends on the composition and desired
- properties to achieve.
- For traditional ceramics - clay-based materials/bricks - the sintering
- temperature is above 1000 °C.
- Sintering

### Source page 8
- Use of sintering aids  vitrification : formation of a liquid glass that flows
- into and fills the pore volume.
- Overall effect: acceleration of the atomic diffusion (rate > compared to solid
- state sintering)
- Solid state sintering vs. use of sintering aids

### Source page 9
- Shrinkage
- due to
- sintering
