Repository: iiMaximus/TMMStuff

# TMM Study Hub

Static TMM exam-prep quiz site.

## Local Use

Open `index.html` directly in a browser.

## Vercel

Use the repository root as the project root:

- Framework preset: `Other`
- Root directory: `./`
- Build command: leave empty
- Output directory: `./`

File: data/content-map.json
{
  "decks": [
    {
      "id": "mix",
      "title": "Mix all",
      "shortTitle": "Mix",
      "description": "Adaptive review across every completed source."
    },
    {
      "id": "question-bank",
      "title": "Past exam bank",
      "shortTitle": "Exam bank",
      "description": "Past-exam style MCQs with explanations."
    },
    {
      "id": "slides",
      "title": "Slides by lecture",
      "shortTitle": "Slides",
      "description": "Lecture-by-lecture theory cards generated from slides plus notes."
    },
    {
      "id": "self-assessment",
      "title": "Self-assessment",
      "shortTitle": "Self-test",
      "description": "Professor self-assessment prompts turned into teach-and-test cards."
    },
    {
      "id": "graph-questions",
      "title": "Graph questions",
      "shortTitle": "Graphs",
      "description": "Diagram and graph interpretation cards with embedded static visuals."
    }
  ],
  "modules": [
    {
      "id": "lecture-1-intro",
      "deck": "slides",
      "title": "Lecture 1: Introduction",
      "source": "slides&docs/Lecture 1 Intro (1).pdf"
    },
    {
      "id": "lecture-2-metals",
      "deck": "slides",
      "title": "Lecture 2: Metals fundamentals",
      "source": "slides&docs/Lecture 2 Metals.pdf"
    },
    {
      "id": "lecture-3-condon-morse",
      "deck": "slides",
      "title": "Lecture 3: Alloy formation and Condon-Morse",
      "source": "slides&docs/Lecture 3 Condon Morse Microstructure Anisotropy (1).pdf"
    },
    {
      "id": "lecture-4-microplasticity",
      "deck": "slides",
      "title": "Lecture 4: Microplasticity",
      "source": "slides&docs/Lecture 4 Microplasticity (1).pdf"
    },
    {
      "id": "lecture-5-strengthening",
      "deck": "slides",
      "title": "Lecture 5: Strengthening of metals",
      "source": "slides&docs/Lecture 5 Strengthening of Metals.pdf"
    },
    {
      "id": "lecture-6-fe-c",
      "deck": "slides",
      "title": "Lecture 6: Fe-Fe3C diagram",
      "source": "slides&docs/Lecture 6 Fe-Fe3C Phase Diagram.pdf"
    },
    {
      "id": "lecture-7-steel-designation",
      "deck": "slides",
      "title": "Lecture 7: Steel designations",
      "source": "slides&docs/Lecture 7 Designation of Steels EN AISI Standards.pdf"
    },
    {
      "id": "lecture-8-steel-production",
      "deck": "slides",
      "title": "Lecture 8: Modern steel production",
      "source": "slides&docs/Lecture 8 Modern Production of Steels.pdf"
    },
    {
      "id": "lecture-9-heat-treatment",
      "deck": "slides",
      "title": "Lecture 9: Steel heat treatment",
      "source": "slides&docs/Lecture 9 Steel Heat Treatment.pdf"
    },
    {
      "id": "lecture-10-surface-treatment",
      "deck": "slides",
      "title": "Lecture 10: Thermal and chemical surface treatment",
      "source": "slides&docs/Lecture 10 Thermal Chemical Treatment of Steels.pdf"
    },
    {
      "id": "lecture-11-corrosion",
      "deck": "slides",
      "title": "Lecture 11: Corrosion",
      "source": "slides&docs/Lecture 11 Corrosion.pdf"
    },
    {
      "id": "lecture-12-stainless",
      "deck": "slides",
      "title": "Lecture 12: Stainless steels",
      "source": "slides&docs/Lecture 12.pdf"
    },
    {
      "id": "lecture-13-cast-irons",
      "deck": "slides",
      "title": "Lecture 13: Cast irons",
      "source": "slides&docs/Lecture 13 Cast Irons.pdf"
    },
    {
      "id": "lecture-14-aluminum",
      "deck": "slides",
      "title": "Lecture 14: Aluminum alloys",
      "source": "slides&docs/Lecture 14 Aluminum Alloys 2026.pdf"
    },
    {
      "id": "self-strengthening",
      "deck": "self-assessment",
      "title": "Self-assessment: Strengthening",
      "source": "Self-assesment questions/self-assessment questions on Strengthening.pdf"
    },
    {
      "id": "self-steels",
      "deck": "self-assessment",
      "title": "Self-assessment: Steels",
      "source": "Self-assesment questions/self-assessment questions on steels.pdf"
    },
    {
      "id": "self-plastic-deformation",
      "deck": "self-assessment",
      "title": "Self-assessment: Plastic deformation",
      "source": "Self-assesment questions/self-assessment questions on shaping by plastic deformation.pdf"
    },
    {
      "id": "self-corrosion",
      "deck": "self-assessment",
      "title": "Self-assessment: Corrosion",
      "source": "Self-assesment questions/self-assessment questions on Corrosion.pdf"
    },
    {
      "id": "self-diffusion",
      "deck": "self-assessment",
      "title": "Self-assessment: Diffusion",
      "source": "Self-assesment questions/self-assessment questions on Diffusion.pdf"
    },
    {
      "id": "self-shaping-melting",
      "deck": "self-assessment",
      "title": "Self-assessment: Shaping by melting",
      "source": "Self-assesment questions/self-assessment questions Shaping by melting.pdf"
    },
    {
      "id": "self-miscellanea",
      "deck": "self-assessment",
      "title": "Self-assessment: Miscellanea",
      "source": "Self-assesment questions/Self-test questions - miscellanea.pdf"
    },
    {
      "id": "self-practice-tests",
      "deck": "self-assessment",
      "title": "Self-assessment: Practice tests",
      "source": "Self-assesment questions/TMM Questions 2024.11.28.pdf"
    }
  ]
}

File: data/questions.json (part 1 of 33)
[
  {
    "id": 1,
    "deck": "question-bank",
    "moduleId": null,
    "section": "Al & Casting",
    "sourceType": "past-exam",
    "difficulty": "hard",
    "cardType": "trap",
    "trapTags": [
      "NOT TRUE wording",
      "precipitation hardening",
      "trap"
    ],
    "diagramRequired": false,
    "question": "Which of the following is NOT a Guinier-Preston zone feature?",
    "options": {
      "A": "are sheared by dislocations",
      "B": "has coherent interface",
      "C": "induces dislocation bowing",
      "D": "create distortion of the surrounding lattice"
    },
    "correctAnswer": "C",
    "explanation": "C is correct because GP zones are very fine coherent solute clusters; their coherency strain distorts the surrounding lattice and they are typically shearable/cut by dislocations. Dislocation bowing is associated with larger, incoherent, non-shearable precipitates in the Orowan mechanism. A is wrong because small coherent GP zones can be sheared. B is wrong because coherency with the matrix is a defining GP-zone feature. D is wrong because lattice distortion is precisely why GP zones strengthen the alloy.",
    "relevantTheory": "In precipitation hardening, early coherent precipitates/GP zones strengthen by coherency strain and particle shearing; large incoherent particles strengthen by Orowan bowing.",
    "source": "PAST_EXAMS/QUESTIONS_SET_1.txt; notes-split/TMM NOTES BY PAST-YEAR STUDENTS_251222_110914-46-70.pdf, pp. 2-3; slides&docs/Metallic Materials Assignment 3 (1).pdf, p. 1"
  },
  {
    "id": 2,
    "deck": "question-bank",
    "moduleId": null,
    "section": "Plasticity",
    "sourceType": "past-exam",
    "difficulty": "hard",
    "cardType": "trap",
    "trapTags": [
      "NOT TRUE wording",
      "plastic deformation",
      "trap"
    ],
    "diagramRequired": false,
    "question": "Features of recrystallization process, mark the NOT TRUE clause.",
    "options": {
      "A": "diffusion controlled",
      "B": "preceeds grain growth",
      "C": "takes place in the liquid phase",
      "D": "determines a soft metal"
    },
    "correctAnswer": "C",
    "explanation": "C is correct because recrystallization is a solid-state process occurring after cold work during heating; it does not take place in the liquid phase. A is wrong because recrystallization involves thermally activated atomic motion and is diffusion controlled. B is wrong because recrystallization produces new strain-free grains before subsequent grain growth at longer times or higher temperatures. D is wrong because recrystallization reduces dislocation density and therefore softens the metal.",
    "relevantTheory": "Recovery and recrystallization reduce stored deformation energy in cold-worked metals; recrystallization forms new strain-free grains and restores ductility before grain growth.",
    "source": "PAST_EXAMS/QUESTIONS_SET_1.txt; Self-assesment questions/Self-test questions - miscellanea.pdf, p. 2; Self-assesment questions/Test 2024.12.10.pdf, pp. 1-2"
  },
  {
    "id": 3,
    "deck": "question-bank",
    "moduleId": null,
    "section": "Plasticity",
    "sourceType": "past-exam",
    "difficulty": "hard",
    "cardType": "trap",
    "trapTags": [
      "NOT TRUE wording",
      "plastic deformation",
      "trap"
    ],
    "diagramRequired": false,
    "question": "Twinning can take place in metals - Mark the NOT TRUE clause.",
    "options": {
      "A": "high temperature",
      "B": "cryogenic temp",
      "C": "FCC",
      "D": "small SFE"
    },
    "correctAnswer": "A",
    "explanation": "A is correct because twinning is favored when ordinary dislocation slip is difficult, especially at low temperature and high strain rate, not at high temperature. B is wrong because cryogenic temperature promotes twinning. C is wrong because FCC metals can twin, especially when stacking fault energy is low. D is wrong because small stacking fault energy favors extended partial dislocations and twinning.",
    "relevantTheory": "Twinning is an alternative plastic deformation mechanism favored by low temperature, high strain rate, limited slip activity, and low stacking fault energy.",
    "source": "PAST_EXAMS/QUESTIONS_SET_1.txt; slides&docs/Lecture 5 Strengthening of Metals.pdf, pp. 9-11; Self-assesment questions/self-assessment questions on Strengthening.pdf, p. 3"
  },
  {
    "id": 4,
    "deck": "question-bank",
    "moduleId": null,
    "section": "Fundamentals",
    "sourceType": "past-exam",
    "difficulty": "hard",
    "cardType": "application",
    "trapTags": [
      "NOT TRUE wording",
      "metallic bonding",
      "application"
    ],
    "diagramRequired": false,
    "question": "Using the Hume-Rothery rules, which is the main factor responsible of the high melting point of metals such as W and Mo?",
    "options": {
      "A": "crystal lattice",
      "B": "atomic radius",
      "C": "valence",
      "D": "Electronegativity"
    },
    "correctAnswer": "C",
    "explanation": "C is correct because in the course framing the valence factor is the relevant Hume-Rothery factor connected with strong metallic bonding in refractory transition metals such as W and Mo. A is wrong because crystal lattice is a solubility criterion but does not by itself explain the high melting point. B is wrong because atomic radius is the dimensional factor for solid-solution formation. D is wrong because electronegativity mainly indicates whether intermetallic compounds are favored instead of solid solutions.",
    "relevantTheory": "The Hume-Rothery rules include dimensional factor, crystal structure, electronegativity, and valence; high bonding strength and high melting temperature are linked to electronic/valence effects.",
    "source": "PAST_EXAMS/QUESTIONS_SET_1.txt; slides&docs/Lecture 3 Condon Morse Microstructure Anisotropy (1).pdf, pp. 1-4"
  },
  {
    "id": 5,
    "deck": "graph-questions",
    "moduleId": null,
    "section": "Fe-C & Steels",
    "sourceType": "past-exam",
    "difficulty": "hard",
    "cardType": "graph-interpretation",
    "trapTags": [
      "Fe-C diagram",
      "peritectic corner",
      "phase-field reading"
    ],
    "diagramRequired": false,
    "question": "Mixture of phases in the R-region of Fe-C diagram (figure).",
    "options": {
      "A": "Liquid + alpha-ferrite",
      "B": "gamma + delta-ferrite",
      "C": "alpha-ferrite + gamma",
      "D": "Liquid + delta-ferrite"
    },
    "correctAnswer": "B",
    "explanation": "B is correct because the R label sits in the small solid-solid wedge just below the peritectic line, where gamma-austenite and delta-ferrite coexist. A is wrong because alpha-ferrite is the low-temperature ferrite and is not part of this high-temperature peritectic corner. C is wrong because alpha-ferrite plus gamma belongs to the much lower-temperature intercritical region. D is wrong because liquid plus delta-ferrite lies above/adjacent to the peritectic line, not in the R wedge shown.",
    "relevantTheory": "In the Fe-Fe3C diagram, delta-ferrite is the high-temperature BCC solid solution and gamma is austenite. Around the peritectic corner, distinguish liquid-containing fields above the peritectic from the solid-solid gamma + delta-ferrite field below it.",
    "source": "PAST_EXAMS/QUESTIONS_SET_1.txt, lines 24-28; slides&docs/Lecture 6 Fe-Fe3C Phase Diagram.pdf, pp. 2-3; exams_images/photo_2026-02-13 21.45.40.jpeg; assets/exam-graphs/fec-r-j-source.jpg",
    "visual": {
      "type": "image",
      "title": "Original Fe-C exam figure: H, R and J",
      "src": "assets/exam-graphs/fec-r-j-source.jpg",
      "alt": "Cropped source exam Fe-C diagram showing the 1536 deg C region labelled H, R and J."
    }
  },
  {
    "id": 6,
    "deck": "graph-questions",
    "moduleId": null,
    "section": "Fe-C & Steels",
    "sourceType": "past-exam",
    "difficulty": "hard",
    "cardType": "graph-interpretation",
    "trapTags": [
      "Fe-C diagram",
      "peritectic point",
      "invariant reaction"
    ],
    "diagramRequired": false,
    "question": "What does the J-point represent in the Fe-C diagram (figure)?",
    "options": {
      "A": "eutectic point",
      "B": "Curie temperat",
      "C": "peritectic point",
      "D": "eutectoid point"
    },
    "correctAnswer": "C",
    "explanation": "C is correct because the J point in the Fe-C diagram corresponds to the peritectic reaction, where liquid plus delta-ferrite transform to austenite. A is wrong because the eutectic point is at about 4.3%C and 1147-1148 °C. B is wrong because the Curie temperature concerns magnetic transformation, not an invariant phase reaction. D is wrong because the eutectoid point is at about 0.76%C and 727 °C.",
    "relevantTheory": "The three key invariant reactions in the Fe-C system are eutectoid, eutectic, and peritectic; the peritectic occurs at about 0.16%C and 1493 °C.",
    "source": "PAST_EXAMS/QUESTIONS_SET_1.txt, lines 29-33; slides&docs/Lecture 6 Fe-Fe3C Phase Diagram.pdf, p. 3; exams_images/photo_2026-02-13 21.45.40.jpeg; assets/exam-graphs/fec-r-j-source.jpg",
    "visual": {
      "type": "image",
      "title": "Original Fe-C exam figure: H, R and J",
      "src": "assets/exam-graphs/fec-r-j-source.jpg",
      "alt": "Cropped source exam Fe-C diagram showing the 1536 deg C region labelled H, R and J."
    }
  },
  {
    "id": 7,
    "deck": "graph-questions",
    "moduleId": null,
    "section": "Fe-C & Steels",
    "sourceType": "past-exam",
    "difficulty": "hard",
    "cardType": "graph-interpretation",
    "trapTags": [
      "delta ferrite",
      "BCC",
      "Fe-C diagram",
      "H region"
    ],
    "diagramRequired": false,
    "question": "What is the crystal structure of H-region (figure)?",
    "options": {
      "A": "FCC solid solution",
      "B": "BCC solid solution",
      "C": "BCC of pure Fe",
      "D": "Liquid"
    },
    "correctAnswer": "B",
    "explanation": "B is correct because the H region refers to delta-ferrite, which is a high-temperature BCC solid solution of carbon in iron. A is wrong because FCC solid solution is austenite, gamma-Fe. C is wrong because the region is not only pure Fe; it allows limited carbon solubility. D is wrong because the H region is a solid ferritic field, not liquid.",
    "relevantTheory": "Ferrite phases in iron are BCC solid solutions: alpha-ferrite is low-temperature BCC and delta-ferrite is high-temperature BCC, while austenite is FCC. Even when carbon solubility is very small, the delta-ferrite field is still a solid solution, not simply pure iron.",
    "source": "PAST_EXAMS/QUESTIONS_SET_1.txt, lines 34-38; exams_images/photo_2026-02-13 21.45.40.jpeg; assets/exam-graphs/fec-r-j-source.jpg; slides&docs/Lecture 6 Fe-Fe3C Phase Diagram.pdf, pp. 2-3 and p. 16",
    "visual": {
      "type": "image",
      "title": "Original Fe-C exam figure: H, R and J",
      "src": "assets/exam-graphs/fec-r-j-source.jpg",
      "alt": "Cropped source exam Fe-C diagram showing the 1536 deg C region labelled H, R and J."
    }
  },
  {
    "id": 8,
    "deck": "graph-questions",
    "moduleId": null,
    "section": "Fe-C & Steels",
    "sourceType": "past-exam",
    "difficulty": "hard",
    "cardType": "graph-interpretation",
    "trapTags": [
      "delta ferrite",
      "carbon solubility",
      "Fe-C diagram"
    ],
    "diagramRequired": false,
    "question": "Approximate solubility of C in delta-ferrite (figure).",
    "options": {
      "A": "~0.002%",
      "B": "~0.09 %",
      "C": "~0.5 %",
      "D": "~0.16 %"
    },
    "correctAnswer": "B",
    "explanation": "B is correct because the maximum solubility of carbon in delta-ferrite is approximately 0.09 wt%C near the peritectic temperature. A is wrong because about 0.002-0.0025%C is the very low room-temperature solubility in alpha-ferrite. C is wrong because 0.5%C is far too high for ferrite. D is wrong because 0.16%C is associated with the peritectic composition, not the maximum carbon solubility in delta-ferrite.",
    "relevantTheory": "Carbon solubility is very low in BCC ferrite phases and much higher in FCC austenite; delta-ferrite has only limited carbon solubility near the peritectic region.",
    "source": "PAST_EXAMS/QUESTIONS_SET_1.txt, lines 39-43; exams_images/photo_2026-02-13 21.45.40.jpeg; assets/exam-graphs/fec-r-j-source.jpg; slides&docs/Lecture 6 Fe-Fe3C Phase Diagram.pdf, pp. 2-3",
    "visual": {
      "type": "image",
      "title": "Original Fe-C exam figure: H, R and J",
      "src": "assets/exam-graphs/fec-r-j-source.jpg",
      "alt": "Cropped source exam Fe-C diagram showing the 1536 deg C region labelled H, R and J."
    }
  },
  {
    "id": 9,
    "deck": "graph-questions",
    "moduleId": null,
    "section": "Heat Treatment",
    "sourceType": "past-exam",
    "difficulty": "hard",
    "cardType": "graph-interpretation",
    "trapTags": [
      "TTT diagram",
      "A1 temperature",
      "critical line"
    ],
    "diagramRequired": false,
    "question": "The symbol name of C-temperature in the TTT diagram (figure).",
    "options": {
      "A": "A2",
      "B": "A3",
      "C": "A1",
      "D": "Acm"
    },
    "correctAnswer": "D",
    "explanation": "D is correct because the C leader line points to the upper critical reference for the hypereutectoid AISI 1095 TTT diagram, which corresponds to Acm. C is wrong because A1 is the lower eutectoid reference line where pearlite transformation becomes relevant, not the upper C-temperature marker. A is wrong because A2 is the magnetic/Curie transformation. B is wrong because A3 is the hypo-eutectoid austenite/ferrite boundary, while 1095 is hyper-eutectoid.",
    "relevantTheory": "For TTT diagrams tied to a specific steel composition, choose A3 or Acm from the carbon side of the alloy. Hypo-eutectoid steels use A3 as the upper austenite boundary, while hyper-eutectoid steels such as AISI 1095 use Acm. A1 is the lower eutectoid reference line associated with pearlite transformation.",
    "source": "PAST_EXAMS/QUESTIONS_SET_1.txt, lines 44-48; slides&docs/Lecture 6 Fe-Fe3C Phase Diagram.pdf, p. 3; slides&docs/Lecture 9 Steel Heat Treatment.pdf, pp. 1-2; exams_images/photo_2026-02-13 21.45.40.jpeg; assets/exam-graphs/ttt-c-r-source.jpg",
    "visual": {
      "type": "image",
      "title": "Original TTT exam figure: C line and R field",
      "src": "assets/exam-graphs/ttt-c-r-source.jpg",
      "alt": "Cropped source exam TTT diagram for AISI 1095 steel showing the C temperature, R field, Ms, M90 and point 2."
    }
  },
  {
    "id": 10,
    "deck": "graph-questions",
    "moduleId": null,
    "section": "Heat Treatment",
    "sourceType": "past-exam",
    "difficulty": "hard",
    "cardType": "graph-interpretation",
    "trapTags": [
      "TTT diagram",
      "hypereutectoid steel",
      "proeutectoid cementite",
      "R field"
    ],
    "diagramRequired": false,
    "question": "The R-field name in the TTT diagram (figure).",
    "options": {
      "A": "F+A",
      "B": "F+stable A",
      "C": "Cementite+A",
      "D": "P+A"
    },
    "correctAnswer": "C",
    "explanation": "C is correct because the steel is AISI 1095, a hypereutectoid steel, and the R field is drawn in the upper proeutectoid transformation range before the pearlite field. There the first product is cementite while austenite remains, so the field is Cementite+A. A is wrong because ferrite plus austenite is the proeutectoid field for hypoeutectoid steels, not 1095. B is wrong because the remaining austenite is not called stable austenite in this transformation field. D is wrong because P+A would mean pearlite has already started while austenite remains; that is the pearlite transformation field farther along the TTT curve, not the upper R field.",
    "relevantTheory": "AISI 1095 contains about 0.95%C, so it is hypereutectoid. During cooling from austenite, hypereutectoid steels first form proeutectoid cementite before the eutectoid pearlite reaction. In a TTT diagram this upper transformation domain is Cementite+A while transformation is incomplete. Do not call it P+A unless the marked field is actually inside the pearlite-start/finish region.",
    "source": "PAST_EXAMS/QUESTIONS_SET_1.txt, lines 49-53; slides&docs/Lecture 9 Steel Heat Treatment.pdf, pp. 9 and 19; slides&docs/Lecture 6 Fe-Fe3C Phase Diagram.pdf, p. 7; exams_images/photo_2026-02-13 21.45.40.jpeg; assets/exam-graphs/ttt-c-r-source.jpg",
    "visual": {
      "type": "image",
      "title": "Original TTT exam figure: C line and R field",
      "src": "assets/exam-graphs/ttt-c-r-source.jpg",
      "alt": "Cropped source exam TTT diagram for AISI 1095 steel showing the C temperature, R field, Ms, M90 and point 2."
    }
  },
  {
    "id": 11,
    "deck": "question-bank",
    "moduleId": null,
    "section": "Heat Treatment",
    "sourceType": "past-exam",
    "difficulty": "hard",
    "cardType": "application",
    "trapTags": [
      "Fe-C diagram",
      "heat treatment",
      "application"
    ],
    "diagramRequired": false,
    "question": "Which process is more suitable for steels to resist specific loads?",
    "options": {
      "A": "laser hardening",
      "B": "induction hardening",
      "C": "carburizing",
      "D": "nitriding"
    },
    "correctAnswer": "D",
    "explanation": "D is correct because nitriding produces a very hard nitride-rich surface layer with low distortion and high resistance to localized contact stresses. A is wrong because laser hardening is localized thermal hardening without chemical enrichment and is not the standard answer for durable specific/contact-load resistance. B is wrong because induction hardening is useful for medium-carbon steels and produces martensitic surface hardening, but it is less chemically durable than a nitrided case. C is wrong because carburizing gives a deeper hard case and is excellent for gears, but for highly specific local contact resistance the nitrided case is the more suitable choice in the course framing.",
    "relevantTheory": "Surface hardening processes are selected by required case depth, distortion, residual stress state, and contact/wear performance; nitriding forms hard alloy nitrides below A1 without quenching.",
    "source": "PAST_EXAMS/QUESTIONS_SET_1.txt; Self-assesment questions/Self-test questions - miscellanea.pdf, p. 1; slides&docs/Lecture 10 Thermal Chemical Treatment of Steels.pdf, p. 2"
  },
  {
    "id": 12,
    "deck": "question-bank",
    "moduleId": null,
    "section": "Heat Treatment",
    "sourceType": "past-exam",
    "difficulty": "hard",
    "cardType": "trap",
    "trapTags": [
      "NOT TRUE wording",
      "heat treatment",
      "trap"
    ],
    "diagramRequired": false,
    "question": "Mo role in tempering steels - mark the UNTRUE clause.",
    "options": {
      "A": "prevents temper embrittlement",
      "B": "it is austenitizer",
      "C": "it is a carbide former",
      "D": "hardenability promoter"
    },
    "correctAnswer": "B",
    "explanation": "B is correct because molybdenum is not an austenitizing element in the course classification; it is listed among ferritizing elements. A is wrong because Mo helps suppress temper embrittlement. C is wrong because Mo is a carbide former and can form complex carbides in alloyed steels. D is wrong because Mo promotes hardenability by delaying diffusion-controlled transformations.",
    "relevantTheory": "Mo in steels is important for hardenability, carbide formation, high-temperature strength, and resistance to temper embrittlement; austenitizers include C, N, Ni, Mn, Cu, and Co.",
    "source": "PAST_EXAMS/QUESTIONS_SET_1.txt; slides&docs/Lecture 6 Fe-Fe3C Phase Diagram.pdf, pp. 4-5; TMM.txt"
  },
  {
    "id": 13,
    "deck": "question-bank",
    "moduleId": null,
    "section": "Production",
    "sourceType": "past-exam",
    "difficulty": "hard",
    "cardType": "application",
    "trapTags": [
      "steel designation",
      "steel production",
      "application"
    ],
    "diagramRequired": false,
    "question": "What is the purpose of BOF-converter in the production of steels?",
    "options": {
      "A": "reduce iron ore",
      "B": "eliminate Mn",
      "C": "deoxidize pig iron",
      "D": "decarburize pig iron"
    },
    "correctAnswer": "D",
    "explanation": "D is correct because the Basic Oxygen Furnace converts high-carbon pig iron into steel mainly by oxidizing and reducing the carbon content. A is wrong because iron ore reduction occurs in the blast furnace, not the BOF. B is wrong because the BOF is not primarily used to eliminate manganese. C is wrong because deoxidation is a later refining/killing operation, commonly using Si, Mn, and Al.",
    "relevantTheory": "In the integral steelmaking chain, the blast furnace reduces iron ore to high-carbon hot metal or pig iron. The BOF converter then blows high-purity oxygen into this melt to oxidize excess carbon mainly to CO/CO2 and help refine impurities. Its central purpose is decarburization of pig iron into steel, not ore reduction or final deoxidation.",
    "source": "PAST_EXAMS/QUESTIONS_SET_1.txt; slides&docs/Lecture 8 Modern Production of Steels.pdf, p. 1; Self-assesment questions/self-assessment questions on steels.pdf, p. 2"
  },
  {
    "id": 14,
    "deck": "question-bank",
    "moduleId": null,
    "section": "Corrosion & SS",
    "sourceType": "past-exam",
    "difficulty": "hard",
    "cardType": "application",
    "trapTags": [
      "precipitation hardening",
      "corrosion",
      "application"
    ],
    "diagramRequired": false,
    "question": "Sensitization phenomenon in austenitic stainless steels is caused because GB corrosion due to:",
    "options": {
      "A": "Cr precipitation",
      "B": "Ni precipitation",
      "C": "Mo precipitation",
      "D": "none precipitation"
    },
    "correctAnswer": "A",
    "explanation": "A is correct because sensitization is caused by chromium carbide precipitation at grain boundaries, which creates chromium-depleted zones vulnerable to intergranular corrosion. B is wrong because nickel precipitation is not the sensitization mechanism. C is wrong because molybdenum precipitation is not the cause of sensitization. D is wrong because precipitation is indeed involved: specifically chromium carbide precipitation at grain boundaries.",
    "relevantTheory": "Sensitization in austenitic stainless steels occurs when chromium carbides precipitate at grain boundaries during an unfavorable thermal exposure. The nearby matrix becomes chromium-depleted, so it can no longer maintain a protective passive film. Corrosion then follows the grain boundaries, producing intergranular attack even though the bulk steel is still nominally stainless.",
    "source": "PAST_EXAMS/QUESTIONS_SET_1.txt; slides&docs/Lecture 12.pdf, p. 1; Self-assesment questions/self-assessment questions on Corrosion.pdf, p. 1"
  },
  {
    "id": 15,
    "deck": "question-bank",
    "moduleId": null,
    "section": "Corrosion & SS",
    "sourceType": "past-exam",
    "difficulty": "hard",
    "cardType": "definition",
    "trapTags": [
      "NOT TRUE wording",
      "Fe-C diagram",
      "corrosion",
      "definition"
    ],
    "diagramRequired": false,
    "question": "Duplex stainless steels are a mixture of:",
    "options": {
      "A": "A+F",
      "B": "F+M",
      "C": "A+M",
      "D": "F+P"
    },
    "correctAnswer": "A",
    "explanation": "A is correct because duplex stainless steels are austeno-ferritic, meaning their microstructure is a mixture of austenite and ferrite. B is wrong because ferrite plus martensite describes a different steel microstructure, not duplex stainless. C is wrong because austenite plus martensite is not the duplex stainless family. D is wrong because pearlite is not a stainless steel duplex constituent.",
    "relevantTheory": "Stainless steels are classified by microstructure into ferritic, austenitic, martensitic, and duplex families. Duplex stainless steels intentionally contain both ferrite and austenite, combining high strength and chloride stress-corrosion resistance with useful toughness.",
    "source": "PAST_EXAMS/QUESTIONS_SET_1.txt; slides&docs/Lecture 12.pdf, p. 1; slides&docs/TMM Assignment 4 2025-2026.pdf, p. 2"
  },
  {
    "id": 16,
    "deck": "question-bank",
    "moduleId": null,
    "section": "Corrosion & SS",
    "sourceType": "past-exam",
    "difficulty": "medium",
    "cardType": "application",
    "trapTags": [
      "NOT TRUE wording",
      "corrosion",
      "application"
    ],
    "diagramRequired": false,
    "question": "How does the environment affect the uniform corrosion of steels? It is:",
    "options": {
      "A": "humid",
      "B": "humid with oxygen",
      "C": "dry with oxygen",
      "D": "humid with hydrogen"
    },
    "correctAnswer": "B",
    "explanation": "B is correct because ordinary wet corrosion of steels requires humidity as electrolyte and oxygen as the cathodic reactant. A is incomplete because humidity alone does not express the oxygen reduction component. C is wrong because dry oxygen leads to dry oxidation/scale formation rather than ordinary wet uniform corrosion. D is wrong because hydrogen can contribute to embrittlement or acid corrosion, but the standard uniform corrosion condition for steels is humid oxygenated environment.",
    "relevantTheory": "Wet corrosion requires an electrochemical cell with anodic metal dissolution, cathodic reduction, electrolyte, and electrical connection; for steels in neutral environments, oxygen reduction is central.",
    "source": "PAST_EXAMS/QUESTIONS_SET_1.txt; slides&docs/Lecture 11 Corrosion.pdf, p. 1; Self-assesment questions/self-assessment questions on Corrosion.pdf, p. 1"
  },
  {
    "id": 17,
    "deck": "question-bank",
    "moduleId": null,
    "section": "Fundamentals",
    "sourceType": "past-exam",
    "difficulty": "hard",
    "cardType": "trap",
    "trapTags": [
      "NOT TRUE wording",
      "plastic deformation",
      "metallic bonding",
      "trap"
    ],
    "diagramRequired": false,
    "question": "What is NOT a feature of metallic bonding?",
    "options": {
      "A": "free move of valence electrons",
      "B": "small cohesive energy",
      "C": "non directional bonding",
      "D": "ionic interaction"
    },
    "correctAnswer": "D",
    "explanation": "D is correct because metallic bonding is not ionic; it is based on delocalized valence electrons shared by many atoms. A is wrong because free movement of valence electrons is a central feature of metallic bonding. B is a distractor because cohesive energy can vary, but the defining wrong bonding type here is ionic interaction. C is wrong because metallic bonding is non-directional, explaining ductility.",
    "relevantTheory": "Metallic bonding is characterized by delocalized valence electrons and non-directional bonds, which support conductivity and allow plastic deformation without bond rupture as in ionic/covalent solids.",
    "source": "PAST_EXAMS/QUESTIONS_SET_1.txt; slides&docs/Lecture 2 Metals.pdf, p. 1; TMM.txt"
  },
  {
    "id": 18,
    "deck": "question-bank",
    "moduleId": null,
    "section": "Plasticity",
    "sourceType": "past-exam",
    "difficulty": "hard",
    "cardType": "trap",
    "trapTags": [
      "NOT TRUE wording",
      "plastic deformation",
      "trap"
    ],
    "diagramRequired": false,
    "question": "It is UNTRUE for the tau_CRSS of a single crystal that it:",
    "options": {
      "A": "is a material property",
      "B": "corresponds to the material Ys",
      "C": "activates the dislocation motion",
      "D": "the grains start to shear relatively"
    },
    "correctAnswer": "B",
    "explanation": "B is correct because critical resolved shear stress is not the same as macroscopic yield strength; yield stress depends on crystal orientation through the Schmid factor. A is wrong because tau_CRSS is treated as a material property for slip activation. C is wrong because reaching tau_CRSS activates dislocation motion on a slip system. D preserves the professor's awkward past-exam wording; strictly a single crystal has no grains, but interpreted as the onset of relative shear/slip it is not the intended false clause. The tested false statement is B.",
    "relevantTheory": "Schmid's law states tau_RSS = sigma cos(phi) cos(lambda); slip begins when tau_RSS reaches tau_CRSS, so the applied yield stress depends on orientation.",
    "source": "PAST_EXAMS/QUESTIONS_SET_1.txt; slides&docs/Lecture 4 Microplasticity (1).pdf, p. 1; slides&docs/Schmid Law Exercise.pdf, p. 1"
  },
  {
    "id": 19,
    "deck": "question-bank",
    "moduleId": null,
    "section": "Fundamentals",
    "sourceType": "past-exam",
    "difficulty": "easy",
    "cardType": "definition",
    "trapTags": [
      "plastic deformation",
      "definition"
    ],
    "diagramRequired": false,
    "question": "What is the crystal structure of Mg at room temperature?",
    "options": {
      "A": "FCC",
      "B": "BCC",
      "C": "HCP",
      "D": "Simple cubic"
    },
    "correctAnswer": "C",
    "explanation": "C is correct because magnesium has a hexagonal close-packed crystal structure at room temperature. A is wrong because FCC is typical of metals such as Al and Cu. B is wrong because BCC is typical of alpha-Fe and delta-Fe. D is wrong because simple cubic is not the crystal structure of Mg.",
    "relevantTheory": "Crystal structure controls slip systems and formability; Mg is HCP and therefore has fewer easy slip systems at room temperature than FCC metals.",
    "source": "PAST_EXAMS/QUESTIONS_SET_1.txt; slides&docs/Lecture 2 Metals.pdf, p. 1; TMM.txt"
  },
  {
    "id": 20,
    "deck": "question-bank",
    "moduleId": null,
    "section": "Fe-C & Steels",
    "sourceType": "past-exam",
    "difficulty": "hard",
    "cardType": "trap",
    "trapTags": [
      "NOT TRUE wording",
      "plastic deformation",
      "trap"
    ],
    "diagramRequired": false,
    "question": "What is NOT an influencing factor of polymorphism in BCC Fe?",
    "options": {
      "A": "stacking faults",
      "B": "heating rate",
      "C": "dislocations",
      "D": "atomic diffusion"
    },
    "correctAnswer": "A",
    "explanation": "A is correct because stacking faults are not the relevant factor for polymorphic transformation in BCC iron. B is wrong because heating/cooling rate affects transformation temperatures and non-equilibrium critical points. C is wrong because defects such as dislocations can influence nucleation and transformation behavior. D is wrong because atomic diffusion is central to many solid-state transformations.",
    "relevantTheory": "Iron is polymorphic: liquid to delta-BCC, gamma-FCC, and alpha-BCC during cooling; transformation kinetics depend on thermal path and defect-assisted nucleation/diffusion.",
    "source": "PAST_EXAMS/QUESTIONS_SET_1.txt; slides&docs/Lecture 6 Fe-Fe3C Phase Diagram.pdf, pp. 1 and 4; slides&docs/Lecture 5 Strengthening of Metals.pdf, p. 10"
  },
  {
    "id": 21,
    "deck": "question-bank",
    "moduleId": null,
    "section": "Fe-C & Steels",
    "sourceType": "past-exam",
    "difficulty": "medium",
    "cardType": "calculation",
    "trapTags": [
      "Fe-C diagram",
      "steel designation",
      "casting",
      "calculation"
    ],
    "diagramRequired": false,
    "question": "The %C of austenite before transforming into pearlite.",
    "options": {
      "A": "0.025 %",
      "B": "0.76 %",
      "C": "4.3 %",
      "D": "6.67 %"
    },
    "correctAnswer": "B",
    "explanation": "B is correct because eutectoid austenite has about 0.76 wt%C before transforming to pearlite at A1. A is wrong because about 0.022-0.025%C is the maximum carbon solubility in ferrite near A1. C is wrong because 4.3%C is the eutectic composition. D is wrong because 6.67%C is the carbon content of cementite.",
    "relevantTheory": "At the eutectoid composition, austenite containing about 0.76 wt%C transforms into pearlite during slow cooling below A1. Pearlite is not a single phase; it is a lamellar mixture of ferrite and cementite produced by the eutectoid reaction.",
    "source": "PAST_EXAMS/QUESTIONS_SET_1.txt; slides&docs/Lecture 6 Fe-Fe3C Phase Diagram.pdf, pp. 2-3 and p. 16"
  },
  {
    "id": 22,
    "deck": "question-bank",
    "moduleId": null,
    "section": "Heat Treatment",
    "sourceType": "past-exam",
    "difficulty": "hard",
    "cardType": "application",
    "trapTags": [
      "Fe-C diagram",
      "plastic deformation",
      "heat treatment",
      "application"
    ],
    "diagramRequired": false,
    "question": "The heat treatment leading to softest material properties is:",
    "options": {
      "A": "annealing",
      "B": "normalizing",
      "C": "spheroidizing",
      "D": "skin-passing"
    },
    "correctAnswer": "C",
    "explanation": "C is correct because spheroidizing produces the softest condition, especially in hyper-eutectoid steels, by reducing ferrite/cementite interfacial area. A is wrong because annealing softens but is not the softest-ever condition emphasized in the slides. B is wrong because normalizing gives finer ferrite-pearlite and better strength than annealing. D is wrong because skin-passing is a light cold rolling step used to remove yield point effects, not to produce maximum softness.",
    "relevantTheory": "Spheroidizing is prolonged heating near or just below A1 that transforms lamellar cementite into spheroidal carbides, maximizing ductility and softness.",
    "source": "PAST_EXAMS/QUESTIONS_SET_1.txt; slides&docs/Lecture 9 Steel Heat Treatment.pdf, pp. 1-2"
  },
  {
    "id": 23,
    "deck": "question-bank",
    "moduleId": null,
    "section": "Al & Casting",
    "sourceType": "past-exam",
    "difficulty": "hard",
    "cardType": "application",
    "trapTags": [
      "undercooling",
      "solidification",
      "grain refinement"
    ],
    "diagramRequired": false,
    "question": "In the course solidification logic, increased undercooling during aluminium-alloy solidification most directly strengthens by:",
    "options": {
      "A": "Solid solution",
      "B": "phase transformation",
      "C": "through-grain precipitation",
      "D": "grain refinement"
    },
    "correctAnswer": "D",
    "explanation": "D is correct because increased undercooling during solidification promotes nucleation and therefore finer grains, which strengthen by grain refinement. A is wrong because solid solution strengthening depends on solute atoms in the lattice, not directly on undercooling. B is wrong because aluminium alloys do not strengthen by the steel-like austenite transformation mechanism. C is wrong because through-grain precipitation is related to aging after solution treatment and quenching, not the immediate effect of solidification undercooling.",
    "relevantTheory": "During solidification, increased undercooling raises the driving force for nucleation. More nuclei relative to growth gives finer grains; grain refinement strengthens by adding grain-boundary obstacles to dislocation motion. Do not confuse this with small undercooling, which gives fewer nuclei and coarser crystals.",
    "source": "PAST_EXAMS/QUESTIONS_SET_1.txt; Self-assesment questions/self-assessment questions Shaping by melting.pdf, p. 1; slides&docs/Lecture 14 Aluminum Alloys 2026.pdf, pp. 1-2"
  },
  {
    "id": 24,
    "deck": "question-bank",
    "moduleId": null,
    "section": "Al & Casting",
    "sourceType": "past-exam",
    "difficulty": "easy",
    "cardType": "application",
    "trapTags": [
      "casting",
      "application"
    ],
    "diagramRequired": false,
    "question": "The inner core of a thin casting solidifying into a metallic mould solidifies into?",
    "options": {
      "A": "large equiaxed grains",
      "B": "columnar grains",
      "C": "dendrite crystals",
      "D": "small equiaxed grains"
    },
    "correctAnswer": "B",
    "explanation": "B is correct because a thin casting in a metallic mould has strong directional heat extraction, favoring columnar growth toward the interior. A is wrong because large equiaxed grains are more associated with slow cooling and low temperature gradients. C is wrong because dendrites describe growth morphology, not the main grain-zone answer expected here. D is wrong because small equiaxed grains are typical of the chill zone or strong nucleation throughout the melt, not the inner core under directional heat flow.",
    "relevantTheory": "Casting grain zones are controlled by cooling rate, temperature gradient and nucleation. A metallic mould extracts heat rapidly, creating a chill zone near the wall and strong directional heat flow. In a thin casting, this favors columnar grains growing inward from the mould wall rather than a slow-cooled coarse equiaxed core.",
    "source": "PAST_EXAMS/QUESTIONS_SET_1.txt; Self-assesment questions/self-assessment questions Shaping by melting.pdf, p. 1; notes-split/TMM NOTES BY PAST-YEAR STUDENTS_251222_110914-101-130.pdf"
  },
  {
    "id": 25,
    "deck": "question-bank",
    "moduleId": null,
    "section": "Al & Casting",
    "sourceType": "past-exam",
    "difficulty": "hard",
    "cardType": "application",
    "trapTags": [
      "plastic deformation",
      "corrosion",
      "application"
    ],
    "diagramRequired": false,
    "question": "Which of the following engineering alloys is suitable for shaping thin automotive panels?",
    "options": {
      "A": "magnesium alloys",
      "B": "low alloy steels",
      "C": "stainless steel",
      "D": "aluminium alloys"
    },
    "correctAnswer": "D",
    "explanation": "D is correct because aluminium alloys are widely used for lightweight automotive sheet panels when low density is required. A is wrong because magnesium alloys have limited room-temperature formability due to HCP structure. B is wrong because low-alloy steels are generally stronger structural steels, while deep sheet forming is more associated with low-carbon/IF sheet steels. C is wrong because stainless steels are not the typical lightweight automotive panel choice in this exam context.",
    "relevantTheory": "Sheet-forming suitability depends on crystal structure, formability, density, and application; aluminium offers low density and FCC ductility, although formability can still be more critical than in low-carbon steels.",
    "source": "PAST_EXAMS/QUESTIONS_SET_1.txt; Self-assesment questions/self-assessment questions on shaping by plastic deformation.pdf, pp. 1-2; slides&docs/Lecture 14 Aluminum Alloys 2026.pdf, p. 1"
  },
  {
    "id": 26,
    "deck": "question-bank",
    "moduleId": null,
    "section": "Corrosion & SS",
    "sourceType": "past-exam",
    "difficulty": "hard",
    "cardType": "application",
    "trapTags": [
      "corrosion",
      "application"
    ],
    "diagramRequired": false,
    "question": "Which of the following situations is NOT critical for corrosion to stainless steels?",
    "options": {
      "A": "contact with a metal",
      "B": "near the sea",
      "C": "flowing water",
      "D": "inside soils"
    },
    "correctAnswer": "C",
    "explanation": "C is correct because flowing water is generally less critical than stagnant or crevice conditions, since it reduces localized oxygen depletion and accumulation of aggressive ions. A is wrong because contact with another metal can create galvanic corrosion. B is wrong because marine chloride environments are critical for pitting and stress corrosion cracking. D is wrong because soils can create crevice-like, differential aeration, and aggressive corrosion conditions.",
